Repository: CS-Chinmay10/OE-BTM718-AIML-P01

# OE-BTM718-AIML-P01
Objective of the project was to study the influence of loading frequency and range of stress intensity factor on the crack growth rate.

This project is part of my coursework OE-BTM718 (Fundamentals of AI and ML) studied at Bharatiya Vidya Bhavan's Sardar Patel College of Engineering, Mumbai.

File: crack-growth.csv (part 1 of 44)
Cycle,Crack Size,da/dN,a/W,Date,Time,Pmax,Pmin,Delta P,R ratio,Kmax,Kmin,Delta K,Compliance,COD max,COD min,SP-Pmax,SP-Pmin,Step,Frequency,Baseline Pmin,Baseline Delta K, Remarks,1% Sop/Smax,2% Sop/Smax,4% Sop/Smax,1% Delta Keff,2% Delta Keff,4% Delta Keff
96460,10.011,1E-07,0.394,27-Dec-19,14:42:02,1.746,0.002,1.744,0.001,12.664,0.012,12.652,0.028693,0.032,-0.018,1.75,0,0,50,0,12.664,,0.304,0.474,0,8.814,6.66,12.664
96512,10.013,1E-07,0.394,27-Dec-19,14:42:03,1.747,0,1.747,0,12.667,0.003,12.664,0.028419,0.032,-0.018,1.75,0,0,50,0,12.667,,0.297,0.306,0,8.9,8.792,12.667
96616,10.016,2E-07,0.394,27-Dec-19,14:42:05,1.747,0.004,1.743,0.002,12.676,0.03,12.646,0.028573,0.032,-0.018,1.75,0,0,50,0,12.676,,0.466,0.49,0,6.768,6.46,12.676
96720,10.016,2E-07,0.393,27-Dec-19,14:42:07,1.751,-0.001,1.752,-0.001,12.666,-0.007,12.666,0.028339,0.032,-0.019,1.75,0,0,50,0,12.666,,0.395,0.431,0,7.663,7.209,12.666
96824,10.016,2E-07,0.394,27-Dec-19,14:42:09,1.748,0.004,1.744,0.002,12.664,0.031,12.634,0.028227,0.032,-0.018,1.75,0,0,50,0,12.664,,0.472,0,0,6.693,12.664,12.664
96928,10.016,2E-07,0.394,27-Dec-19,14:42:11,1.752,0,1.752,0,12.689,-0.001,12.689,0.028444,0.032,-0.018,1.75,0,0,50,0,12.689,,0.45,0.472,0,6.975,6.705,12.689
97032,10.016,2E-07,0.393,27-Dec-19,14:42:13,1.75,-0.001,1.75,0,12.652,-0.004,12.652,0.028306,0.032,-0.018,1.75,0,0,50,0,12.652,,0.462,0.759,0,6.8,3.049,12.652
97136,10.016,2E-07,0.393,27-Dec-19,14:42:15,1.75,0.004,1.746,0.002,12.664,0.03,12.634,0.028686,0.032,-0.018,1.75,0,0,50,0,12.664,,0.425,0.448,0,7.279,6.996,12.664
97240,10.016,2E-07,0.394,27-Dec-19,14:42:17,1.754,0.001,1.753,0.001,12.707,0.01,12.698,0.02848,0.032,-0.018,1.75,0,0,50,0,12.707,,0.457,0.471,0,6.896,6.723,12.707
97344,10.016,2E-07,0.394,27-Dec-19,14:42:19,1.746,0.003,1.744,0.002,12.667,0.02,12.647,0.028307,0.032,-0.018,1.75,0,0,50,0,12.667,,0.43,0.451,0,7.216,6.953,12.667
97448,10.016,2E-07,0.394,27-Dec-19,14:42:22,1.748,0.002,1.747,0.001,12.673,0.013,12.66,0.0284,0.032,-0.018,1.75,0,0,50,0,12.673,,0.418,0.437,0.477,7.377,7.129,6.633
97552,10.016,2E-07,0.393,27-Dec-19,14:42:24,1.753,-0.001,1.754,-0.001,12.685,-0.009,12.685,0.028527,0.032,-0.018,1.75,0,0,50,0,12.685,,0.305,0.595,0,8.818,5.133,12.685
97656,10.016,2E-07,0.394,27-Dec-19,14:42:26,1.756,0.001,1.754,0.001,12.716,0.009,12.706,0.028563,0.032,-0.018,1.75,0,0,50,0,12.716,,0.393,0,0,7.713,12.716,12.716
97760,10.016,2E-07,0.394,27-Dec-19,14:42:28,1.752,0.003,1.749,0.002,12.7,0.022,12.678,0.028287,0.032,-0.018,1.75,0,0,50,0,12.7,,0.466,0.552,0,6.787,5.695,12.7
97864,10.016,2E-07,0.393,27-Dec-19,14:42:30,1.75,0.005,1.745,0.003,12.663,0.037,12.627,0.028235,0.032,-0.018,1.75,0,0,50,0,12.663,,0.3,0.475,0,8.862,6.653,12.663
97968,10.016,2E-07,0.394,27-Dec-19,14:42:32,1.75,0,1.75,0,12.669,-0.001,12.669,0.02865,0.032,-0.018,1.75,0,0,50,0,12.669,,0.442,0.458,0,7.072,6.87,12.669
98072,10.016,2E-07,0.394,27-Dec-19,14:42:34,1.751,0.003,1.748,0.002,12.69,0.023,12.667,0.02848,0.032,-0.018,1.75,0,0,50,0,12.69,,0.47,0.49,0,6.722,6.471,12.69
98176,10.016,2E-07,0.394,27-Dec-19,14:42:36,1.757,0.005,1.752,0.003,12.749,0.036,12.712,0.028529,0.032,-0.018,1.75,0,0,50,0,12.749,,0.312,0.442,0,8.772,7.114,12.749
98280,10.016,2E-07,0.394,27-Dec-19,14:42:39,1.75,0.001,1.749,0.001,12.688,0.008,12.68,0.028551,0.032,-0.018,1.75,0,0,50,0,12.688,,0.468,0.483,0,6.747,6.555,12.688
98384,10.016,2E-07,0.394,27-Dec-19,14:42:41,1.745,0.002,1.743,0.001,12.657,0.016,12.64,0.028436,0.032,-0.018,1.75,0,0,50,0,12.657,,0.386,0.405,0,7.767,7.536,12.657
98488,10.016,2E-07,0.394,27-Dec-19,14:42:43,1.745,0.001,1.745,0,12.665,0.005,12.66,0.02864,0.032,-0.018,1.75,0,0,50,0,12.665,,0.471,0,0,6.695,12.665,12.665
98592,10.016,2E-07,0.394,27-Dec-19,14:42:45,1.748,0.003,1.745,0.002,12.67,0.022,12.648,0.028569,0.032,-0.018,1.75,0,0,50,0,12.67,,0.437,0.461,0,7.129,6.823,12.67
98696,10.016,2E-07,0.393,27-Dec-19,14:42:47,1.748,0,1.748,0,12.658,0.001,12.657,0.028195,0.032,-0.018,1.75,0,0,50,0,12.658,,0,0,0,12.658,12.658,12.658
98800,10.016,2E-07,0.393,27-Dec-19,14:42:49,1.748,0,1.748,0,12.653,0.001,12.652,0.028614,0.032,-0.018,1.75,0,0,50,0,12.653,,0.443,0.457,0.484,7.052,6.876,6.524
98904,10.016,2E-07,0.394,27-Dec-19,14:42:51,1.745,0.003,1.743,0.002,12.666,0.021,12.645,0.02893,0.032,-0.018,1.75,0,0,50,0,12.666,,0.428,0.453,0,7.251,6.931,12.666
98956,10.028,3E-07,0.395,27-Dec-19,14:42:52,1.753,0.002,1.751,0.001,12.737,0.013,12.724,0.028573,0.032,-0.018,1.75,0,0,50,0,12.737,,0.373,0.395,0,7.983,7.703,12.737
99008,10.031,3E-07,0.395,27-Dec-19,14:42:53,1.746,0.001,1.745,0,12.682,0.006,12.676,0.028213,0.032,-0.018,1.75,0,0,50,0,12.682,,0.413,0.435,0.478,7.438,7.167,6.623
99112,10.031,3E-07,0.394,27-Dec-19,14:42:55,1.751,-0.002,1.753,-0.001,12.693,-0.018,12.693,0.028437,0.032,-0.018,1.75,0,0,50,0,12.693,,0.411,0.478,0,7.482,6.622,12.693
99216,10.031,3E-07,0.394,27-Dec-19,14:42:58,1.753,0.001,1.752,0.001,12.7,0.01,12.69,0.028652,0.032,-0.018,1.75,0,0,50,0,12.7,,0.579,0,0,5.351,12.7,12.7
99320,10.031,3E-07,0.394,27-Dec-19,14:43:00,1.746,0.001,1.745,0.001,12.658,0.007,12.651,0.028406,0.032,-0.018,1.75,0,0,50,0,12.658,,0.434,0.451,0.484,7.163,6.953,6.535
99424,10.031,3E-07,0.394,27-Dec-19,14:43:01,1.75,0.001,1.749,0.001,12.673,0.008,12.665,0.028679,0.032,-0.018,1.75,0,0,50,0,12.673,,0.305,0.455,0,8.805,6.91,12.673
99528,10.031,3E-07,0.393,27-Dec-19,14:43:04,1.746,-0.001,1.747,-0.001,12.641,-0.008,12.641,0.02855,0.032,-0.018,1.75,0,0,50,0,12.641,,0.42,0.444,0,7.327,7.026,12.641
99632,10.031,3E-07,0.394,27-Dec-19,14:43:06,1.751,0.005,1.746,0.003,12.699,0.038,12.661,0.028421,0.032,-0.018,1.75,0,0,50,0,12.699,,0.464,0.544,0,6.802,5.796,12.699
99736,10.031,3E-07,0.394,27-Dec-19,14:43:08,1.752,0.001,1.751,0.001,12.721,0.008,12.713,0.02864,0.032,-0.018,1.75,0,0,50,0,12.721,,0.461,0.661,0,6.852,4.309,12.721
99840,10.031,3E-07,0.395,27-Dec-19,14:43:10,1.749,0.001,1.748,0,12.71,0.005,12.705,0.028386,0.032,-0.018,1.75,0,0,50,0,12.71,,0.433,0.512,0,7.208,6.201,12.71
99944,10.031,3E-07,0.394,27-Dec-19,14:43:12,1.749,0.002,1.748,0.001,12.701,0.011,12.689,0.028787,0.032,-0.018,1.75,0,0,50,0,12.701,,0.314,0.426,0,8.707,7.284,12.701
100048,10.031,3E-07,0.394,27-Dec-19,14:43:14,1.749,-0.001,1.751,-0.001,12.675,-0.009,12.675,0.028307,0.032,-0.018,1.75,0,0,50,0,12.675,,0.287,0.482,0,9.042,6.56,12.675
100152,10.031,3E-07,0.394,27-Dec-19,14:43:17,1.747,0.002,1.746,0.001,12.659,0.011,12.647,0.028278,0.032,-0.018,1.75,0,0,50,0,12.659,,0.473,0.518,0,6.675,6.097,12.659
100256,10.031,3E-07,0.394,27-Dec-19,14:43:19,1.752,0.002,1.75,0.001,12.7,0.013,12.687,0.028849,0.032,-0.018,1.75,0,0,50,0,12.7,,0.435,0.449,0.478,7.176,6.993,6.628
100360,10.031,3E-07,0.395,27-Dec-19,14:43:21,1.747,0.001,1.747,0,12.691,0.005,12.686,0.028988,0.032,-0.018,1.75,0,0,50,0,12.691,,0.519,0,0,6.108,12.691,12.691
100464,10.04,4E-07,0.395,27-Dec-19,14:43:23,1.748,0.004,1.744,0.002,12.716,0.029,12.687,0.028658,0.032,-0.018,1.75,0,0,50,0,12.716,,0.293,0.304,0,8.984,8.853,12.716
100464,10.04,4E-07,0.395,27-Dec-19,14:43:23,1.748,0.004,1.744,0.002,12.716,0.029,12.687,0.028658,0.032,-0.018,1.75,0,0,50,0,12.716,,0.293,0.304,0,8.984,8.853,12.716
100568,10.044,4E-07,0.395,27-Dec-19,14:43:25,1.749,-0.002,1.751,-0.001,12.714,-0.015,12.714,0.028516,0.032,-0.018,1.75,0,0,50,0,12.714,,0.322,0.357,0,8.616,8.178,12.714
100672,10.044,4E-07,0.394,27-Dec-19,14:43:27,1.751,0.003,1.747,0.002,12.695,0.024,12.671,0.028741,0.032,-0.018,1.75,0,0,50,0,12.695,,0.452,0.473,0,6.954,6.686,12.695
100776,10.044,4E-07,0.394,27-Dec-19,14:43:29,1.753,0.003,1.75,0.002,12.705,0.021,12.684,0.028627,0.032,-0.018,1.75,0,0,50,0,12.705,,0.452,0.482,0,6.961,6.587,12.705
100880,10.044,4E-07,0.394,27-Dec-19,14:43:31,1.748,0,1.748,0,12.676,-0.002,12.676,0.028474,0.032,-0.018,1.75,0,0,50,0,12.676,,0.448,0.466,0,6.997,6.77,12.676
100984,10.044,4E-07,0.394,27-Dec-19,14:43:33,1.746,0.003,1.743,0.002,12.667,0.021,12.646,0.028547,0.032,-0.018,1.75,0,0,50,0,12.667,,0.456,0.476,0,6.895,6.643,12.667
101088,10.044,4E-07,0.394,27-Dec-19,14:43:35,1.752,0.002,1.75,0.001,12.701,0.014,12.687,0.02843,0.032,-0.018,1.75,0,0,50,0,12.701,,0.293,0.302,0,8.976,8.86,12.701
101192,10.044,4E-07,0.395,27-Dec-19,14:43:38,1.746,0.002,1.744,0.001,12.686,0.014,12.672,0.028502,0.032,-0.018,1.75,0,0,50,0,12.686,,0.406,0.436,0,7.538,7.158,12.686
101296,10.044,4E-07,0.395,27-Dec-19,14:43:40,1.753,0.003,1.75,0.002,12.757,0.023,12.734,0.028817,0.032,-0.018,1.75,0,0,50,0,12.757,,0.446,0.465,0,7.064,6.82,12.757
101348,10.053,5E-07,0.396,27-Dec-19,14:43:41,1.746,0,1.746,0,12.722,0.003,12.719,0.028812,0.032,-0.018,1.75,0,0,50,0,12.722,,0.424,0.443,0.481,7.328,7.085,6.598
101400,10.053,5E-07,0.395,27-Dec-19,14:43:42,1.754,-0.001,1.754,0,12.741,-0.005,12.741,0.028344,0.032,-0.018,1.75,0,0,50,0,12.741,,0.308,0.48,0,8.819,6.624,12.741
101504,10.053,5E-07,0.395,27-Dec-19,14:43:44,1.752,0.003,1.749,0.002,12.733,0.024,12.709,0.029049,0.032,-0.018,1.75,0,0,50,0,12.733,,0.452,0.488,0,6.973,6.523,12.733
101608,10.053,5E-07,0.394,27-Dec-19,14:43:46,1.755,-0.001,1.757,-0.001,12.725,-0.008,12.725,0.028185,0.032,-0.018,1.75,0,0,50,0,12.725,,0.305,0.724,0.775,8.838,3.514,2.863
101712,10.053,5E-07,0.395,27-Dec-19,14:43:48,1.752,0.003,1.75,0.002,12.728,0.019,12.708,0.028558,0.033,-0.018,1.75,0,0,50,0,12.728,,0.431,0.453,0,7.244,6.961,12.728
101816,10.053,5E-07,0.394,27-Dec-19,14:43:50,1.75,0,1.75,0,12.702,0,12.702,0.028714,0.032,-0.018,1.75,0,0,50,0,12.702,,0.35,0.695,0,8.254,3.879,12.702
101920,10.053,5E-07,0.395,27-Dec-19,14:43:53,1.749,0,1.748,0,12.709,0.003,12.707,0.028206,0.032,-0.018,1.75,0,0,50,0,12.709,,0.302,0,0,8.877,12.709,12.709
102024,10.053,5E-07,0.395,27-Dec-19,14:43:54,1.748,0.006,1.742,0.003,12.697,0.041,12.657,0.028777,0.032,-0.018,1.75,0,0,50,0,12.697,,0.467,0.492,0,6.763,6.455,12.697
102128,10.053,5E-07,0.394,27-Dec-19,14:43:56,1.749,-0.002,1.751,-0.001,12.686,-0.014,12.686,0.028484,0.032,-0.018,1.75,0,0,50,0,12.686,,0.28,0.297,0,9.134,8.92,12.686
102232,10.053,5E-07,0.395,27-Dec-19,14:43:59,1.745,0.002,1.743,0.001,12.686,0.012,12.674,0.02877,0.032,-0.018,1.75,0,0,50,0,12.686,,0.304,0.475,0,8.824,6.665,12.686
102336,10.053,5E-07,0.395,27-Dec-19,14:44:01,1.748,0,1.748,0,12.718,0.003,12.715,0.028962,0.033,-0.018,1.75,0,0,50,0,12.718,,0.472,0.637,0,6.711,4.613,12.718
102440,10.053,5E-07,0.396,27-Dec-19,14:44:03,1.752,-0.001,1.753,-0.001,12.76,-0.01,12.76,0.028498,0.032,-0.018,1.75,0,0,50,0,12.76,,0.275,0.282,0,9.257,9.159,12.76
102544,10.053,5E-07,0.396,27-Dec-19,14:44:05,1.75,0.004,1.746,0.002,12.742,0.028,12.713,0.028778,0.033,-0.018,1.75,0,0,50,0,12.742,,0.445,0.455,0.475,7.076,6.947,6.687
102648,10.055,5E-07,0.396,27-Dec-19,14:44:07,1.748,-0.001,1.749,-0.001,12.725,-0.01,12.725,0.028707,0.033,-0.018,1.75,0,0,50,0,12.725,,0.453,0.489,0.737,6.958,6.5,3.351
102752,10.062,6E-07,0.396,27-Dec-19,14:44:09,1.752,0.002,1.75,0.001,12.776,0.015,12.761,0.028777,0.033,-0.018,1.75,0,0,50,0,12.776,,0.444,0.475,0,7.103,6.706,12.776
102778,10.068,7E-07,0.396,27-Dec-19,14:44:10,1.752,0,1.752,0,12.784,0.004,12.781,0.028823,0.033,-0.018,1.75,0,0,50,0,12.784,,0.515,0.55,0,6.199,5.757,12.784
102830,10.079,8E-07,0.397,27-Dec-19,14:44:11,1.751,-0.001,1.752,-0.001,12.787,-0.007,12.787,0.028923,0.033,-0.018,1.75,0,0,50,0,12.787,,0.432,0.555,0.791,7.261,5.688,2.679
102856,10.08,8E-07,0.397,27-Dec-19,14:44:12,1.753,0.005,1.748,0.003,12.804,0.033,12.771,0.028958,0.033,-0.018,1.75,0,0,50,0,12.804,,0.485,0.687,0,6.588,4.007,12.804
102960,10.087,8E-07,0.397,27-Dec-19,14:44:14,1.753,-0.002,1.755,-0.001,12.808,-0.013,12.808,0.028679,0.033,-0.018,1.75,0,0,50,0,12.808,,0.437,0.544,0,7.211,5.843,12.808
103064,10.087,8E-07,0.396,27-Dec-19,14:44:16,1.749,0.001,1.748,0,12.761,0.006,12.755,0.028839,0.033,-0.018,1.75,0,0,50,0,12.761,,0.442,0.465,0,7.122,6.823,12.761
103168,10.087,8E-07,0.396,27-Dec-19,14:44:18,1.753,0,1.753,0,12.775,0,12.775,0.028793,0.033,-0.018,1.75,0,0,50,0,12.775,,0.345,0.585,0.773,8.367,5.296,2.897
103272,10.087,8E-07,0.396,27-Dec-19,14:44:20,1.75,0.003,1.747,0.002,12.752,0.022,12.73,0.028839,0.033,-0.018,1.75,0,0,50,0,12.752,,0.385,0.42,0,7.84,7.393,12.752
103376,10.088,8E-07,0.397,27-Dec-19,14:44:22,1.748,0.002,1.747,0.001,12.782,0.012,12.771,0.029032,0.033,-0.018,1.75,0,0,50,0,12.782,,0.472,0.494,0,6.751,6.466,12.782
103480,10.09,9E-07,0.397,27-Dec-19,14:44:24,1.751,0.001,1.75,0,12.804,0.004,12.8,0.028792,0.033,-0.018,1.75,0,0,50,0,12.804,,0.27,0.276,0.287,9.352,9.276,9.123
103480,10.09,9E-07,0.397,27-Dec-19,14:44:24,1.751,0.001,1.75,0,12.804,0.004,12.8,0.028792,0.033,-0.018,1.75,0,0,50,0,12.804,,0.27,0.276,0.287,9.352,9.276,9.123
103532,10.102,1.09E-05,0.398,27-Dec-19,14:44:25,1.743,0.002,1.741,0.001,12.763,0.014,12.655,0.029023,0.032,-0.018,1.75,0,0,50,0,12.763,,0.474,0.491,0,6.71,6.49,12.763
103584,10.102,1.11E-05,0.397,27-Dec-19,14:44:26,1.748,0.005,1.743,0.003,12.788,0.037,12.667,0.028855,0.033,-0.018,1.75,0,0,50,0,12.788,,0.414,0,0,7.489,12.788,12.788
103688,10.102,1.15E-05,0.397,27-Dec-19,14:44:28,1.747,0.001,1.746,0.001,12.777,0.006,12.694,0.029058,0.033,-0.018,1.75,0,0,50,0,12.777,,0.446,0.46,0.489,7.083,6.899,6.532
103792,10.102,1.16E-05,0.397,27-Dec-19,14:44:30,1.747,0.001,1.747,0,12.765,0.006,12.696,0.028718,0.033,-0.018,1.75,0,0,50,0,12.765,,0.267,0.274,0.288,9.356,9.268,9.091
103896,10.102,1.2E-05,0.397,27-Dec-19,14:44:32,1.747,0,1.748,0,12.772,-0.002,12.699,0.029108,0.033,-0.018,1.75,0,0,50,0,12.772,,0.722,0.74,0.778,3.553,3.315,2.84
104000,10.103,1.2E-05,0.398,27-Dec-19,14:44:34,1.753,-0.003,1.756,-0.002,12.836,-0.023,12.74,0.029192,0.033,-0.018,1.75,0,0,50,0,12.836,,0.284,0.456,0,9.195,6.981,12.836
104052,10.117,1.56E-05,0.398,27-Dec-19,14:44:36,1.752,0.004,1.747,0.002,12.845,0.031,12.729,0.029026,0.033,-0.018,1.75,0,0,50,0,12.845,,0.439,0.459,0,7.211,6.945,12.845
104104,10.121,1.65E-05,0.398,27-Dec-19,14:44:37,1.743,0.002,1.741,0.001,12.785,0.013,12.681,0.028961,0.033,-0.018,1.75,0,0,50,0,12.785,,0.547,0,0,5.797,12.785,12.785
104130,10.127,1.67E-05,0.399,27-Dec-19,14:44:37,1.749,-0.002,1.751,-0.001,12.843,-0.011,12.744,0.02892,0.033,-0.018,1.75,0,0,50,0,12.843,,0.454,0.713,0,7.017,3.691,12.843
104208,10.127,1.77E-05,0.398,27-Dec-19,14:44:39,1.75,-0.002,1.751,-0.001,12.829,-0.013,12.745,0.028847,0.033,-0.018,1.75,0,0,50,0,12.829,,0.425,0.461,0,7.376,6.92,12.829
104312,10.127,1.78E-05,0.398,27-Dec-19,14:44:41,1.755,0.004,1.751,0.002,12.845,0.031,12.753,0.028552,0.033,-0.018,1.75,0,0,50,0,12.845,,0.445,0.477,0,7.127,6.712,12.845
104416,10.127,1.86E-05,0.398,27-Dec-19,14:44:43,1.747,0.002,1.745,0.001,12.812,0.016,12.713,0.029051,0.033,-0.018,1.75,0,0,50,0,12.812,,0.463,0,0,6.875,12.812,12.812
104520,10.127,1.85E-05,0.397,27-Dec-19,14:44:45,1.75,-0.001,1.75,0,12.804,-0.005,12.747,0.028907,0.033,-0.018,1.75,0,0,50,0,12.804,,0.468,0.74,0.771,6.812,3.334,2.934
104624,10.127,1.92E-05,0.397,27-Dec-19,14:44:47,1.745,-0.001,1.746,0,12.767,-0.005,12.715,0.028948,0.033,-0.018,1.75,0,0,50,0,12.767,,0.409,0.746,0,7.54,3.244,12.767
104728,10.127,1.9E-05,0.397,27-Dec-19,14:44:49,1.75,0.003,1.748,0.002,12.808,0.02,12.732,0.029041,0.033,-0.018,1.75,0,0,50,0,12.808,,0.461,0,0,6.897,12.808,12.808
104832,10.127,1.95E-05,0.397,27-Dec-19,14:44:51,1.746,0,1.747,0,12.777,-0.002,12.722,0.029055,0.033,-0.018,1.75,0,0,50,0,12.777,,0.44,0.47,0.799,7.157,6.767,2.573
104936,10.127,1.92E-05,0.398,27-Dec-19,14:44:53,1.751,0.004,1.747,0.002,12.834,0.03,12.724,0.028929,0.033,-0.018,1.75,0,0,50,0,12.834,,0.283,0.457,0,9.198,6.97,12.834
105040,10.127,1.95E-05,0.398,27-Dec-19,14:44:56,1.753,0.001,1.752,0,12.84,0.006,12.764,0.028878,0.033,-0.018,1.75,0,0,50,0,12.84,,0.405,0.432,0.485,7.636,7.296,6.616
105144,10.127,1.92E-05,0.398,27-Dec-19,14:44:58,1.75,0.004,1.746,0.002,12.815,0.027,12.718,0.029016,0.033,-0.018,1.75,0,0,50,0,12.815,,0.467,0,0,6.828,12.815,12.815
105248,10.127,1.94E-05,0.398,27-Dec-19,14:45:00,1.755,0.005,1.749,0.003,12.849,0.04,12.742,0.028935,0.033,-0.018,1.75,0,0,50,0,12.849,,0.452,0.464,0.488,7.04,6.888,6.584
105352,10.127,1.91E-05,0.398,27-Dec-19,14:45:02,1.749,-0.001,1.75,-0.001,12.805,-0.009,12.738,0.029083,0.032,-0.019,1.75,0,0,50,0,12.805,,0.471,0.736,0.777,6.769,3.382,2.855
105456,10.127,1.92E-05,0.398,27-Dec-19,14:45:04,1.754,0.005,1.748,0.003,12.857,0.04,12.737,0.029016,0.033,-0.018,1.75,0,0,50,0,12.857,,0.629,0.693,0,4.772,3.941,12.857
105560,10.127,1.89E-05,0.399,27-Dec-19,14:45:07,1.753,0.004,1.748,0.002,12.865,0.032,12.737,0.029334,0.033,-0.018,1.75,0,0,50,0,12.865,,0.433,0,0,7.298,12.865,12.865
105664,10.127,1.89E-05,0.399,27-Dec-19,14:45:09,1.747,0.003,1.745,0.002,12.823,0.02,12.709,0.029106,0.033,-0.018,1.75,0,0,50,0,12.823,,0,0,0,12.823,12.823,12.823
105742,10.141,2.16E-05,0.399,27-Dec-19,14:45:10,1.747,0.004,1.744,0.002,12.844,0.026,12.746,0.029105,0.033,-0.018,1.75,0,0,50,0,12.844,,0,0,0,12.844,12.844,12.844
105768,10.141,2.15E-05,0.399,27-Dec-19,14:45:11,1.75,0.002,1.748,0.001,12.859,0.014,12.778,0.029028,0.033,-0.019,1.75,0,0,50,0,12.859,,0.438,0.481,0,7.225,6.675,12.859
105872,10.141,2.15E-05,0.399,27-Dec-19,14:45:13,1.748,0.001,1.748,0,12.836,0.005,12.777,0.028842,0.033,-0.018,1.75,0,0,50,0,12.836,,0.397,0.473,0,7.738,6.761,12.836
105976,10.141,2.13E-05,0.399,27-Dec-19,14:45:15,1.747,-0.001,1.748,0,12.823,-0.006,12.772,0.029139,0.033,-0.018,1.75,0,0,50,0,12.823,,0.272,0.282,0,9.329,9.204,12.823
106080,10.141,2.12E-05,0.399,27-Dec-19,14:45:17,1.746,-0.001,1.747,-0.001,12.822,-0.008,12.765,0.02901,0.033,-0.018,1.75,0,0,50,0,12.822,,0.481,0.711,0,6.654,3.705,12.822
106184,10.145,2.29E-05,0.399,27-Dec-19,14:45:19,1.748,-0.001,1.749,-0.001,12.853,-0.007,12.796,0.029127,0.033,-0.018,1.75,0,0,50,0,12.853,,0.32,0.351,0,8.739,8.342,12.853
106288,10.145,2.25E-05,0.399,27-Dec-19,14:45:21,1.749,-0.003,1.752,-0.002,12.848,-0.021,12.809,0.029249,0.033,-0.018,1.75,0,0,50,0,12.848,,0.433,0.482,0.797,7.287,6.652,2.605
106392,10.145,2.25E-05,0.399,27-Dec-19,14:45:23,1.75,-0.001,1.751,0,12.845,-0.004,12.813,0.029159,0.033,-0.018,1.75,0,0,50,0,12.845,,0.283,0.77,0,9.212,2.949,12.845
106496,10.145,2.2E-05,0.399,27-Dec-19,14:45:25,1.748,0.001,1.748,0,12.858,0.005,12.797,0.029201,0.033,-0.018,1.75,0,0,50,0,12.858,,0.411,0,0,7.576,12.858,12.858
106600,10.147,2.2E-05,0.399,27-Dec-19,14:45:27,1.749,0.001,1.749,0,12.846,0.005,12.804,0.02912,0.033,-0.018,1.75,0,0,50,0,12.846,,0.41,0.434,0.481,7.576,7.267,6.671
106704,10.147,2.15E-05,0.399,27-Dec-19,14:45:29,1.745,0.001,1.745,0.001,12.819,0.007,12.774,0.028912,0.032,-0.018,1.75,0,0,50,0,12.819,,0.29,0.425,0.465,9.105,7.372,6.854
106808,10.147,2.15E-05,0.399,27-Dec-19,14:45:32,1.749,0.001,1.748,0,12.838,0.005,12.801,0.029087,0.033,-0.018,1.75,0,0,50,0,12.838,,0.424,0.442,0.479,7.394,7.161,6.695
106912,10.147,2.1E-05,0.399,27-Dec-19,14:45:34,1.745,0.005,1.74,0.003,12.832,0.036,12.744,0.029131,0.033,-0.018,1.75,0,0,50,0,12.832,,0.285,0.491,0,9.172,6.526,12.832
107016,10.149,2.09E-05,0.399,27-Dec-19,14:45:36,1.749,-0.002,1.751,-0.001,12.863,-0.017,12.808,0.029106,0.033,-0.018,1.75,0,0,50,0,12.863,,0.392,0.465,0.796,7.819,6.881,2.627
107042,10.153,2.09E-05,0.4,27-Dec-19,14:45:37,1.749,0.001,1.748,0,12.871,0.005,12.832,0.029335,0.033,-0.018,1.75,0,0,50,0,12.871,,0.288,0.491,0,9.161,6.552,12.871
107120,10.153,2E-05,0.399,27-Dec-19,14:45:38,1.752,0.001,1.752,0,12.879,0.005,12.859,0.029098,0.033,-0.018,1.75,0,0,50,0,12.879,,0.423,0.44,0.472,7.425,7.218,6.805
107224,10.153,2.01E-05,0.399,27-Dec-19,14:45:40,1.749,0.003,1.747,0.001,12.856,0.019,12.822,0.029227,0.033,-0.018,1.75,0,0,50,0,12.856,,0.38,0.403,0,7.974,7.672,12.856
107328,10.153,1.93E-05,0.4,27-Dec-19,14:45:42,1.752,-0.002,1.754,-0.001,12.894,-0.012,12.864,0.029142,0.033,-0.018,1.75,0,0,50,0,12.894,,0.271,0.279,0.797,9.396,9.299,2.623
107432,10.154,1.94E-05,0.4,27-Dec-19,14:45:44,1.749,0.003,1.746,0.002,12.876,0.025,12.817,0.02936,0.033,-0.018,1.75,0,0,50,0,12.876,,0.47,0.482,0,6.83,6.664,12.876
107536,10.155,1.83E-05,0.4,27-Dec-19,14:45:46,1.753,-0.001,1.754,-0.001,12.902,-0.009,12.869,0.029158,0.033,-0.018,1.75,0,0,50,0,12.902,,0.287,0.484,0.793,9.202,6.659,2.666
107588,10.163,1.74E-05,0.4,27-Dec-19,14:45:47,1.754,-0.001,1.755,-0.001,12.926,-0.009,12.877,0.029291,0.033,-0.018,1.75,0,0,50,0,12.926,,0.475,0.742,0.781,6.78,3.333,2.835
107640,10.163,1.69E-05,0.4,27-Dec-19,14:45:48,1.747,0.001,1.746,0.001,12.871,0.008,12.817,0.028964,0.033,-0.018,1.75,0,0,50,0,12.871,,0.444,0.462,0,7.16,6.927,12.871
107744,10.163,1.71E-05,0.4,27-Dec-19,14:45:51,1.742,0.001,1.741,0.001,12.822,0.007,12.781,0.029138,0.033,-0.018,1.75,0,0,50,0,12.822,,0.419,0.457,0,7.451,6.962,12.822
107848,10.163,1.66E-05,0.399,27-Dec-19,14:45:53,1.746,-0.001,1.747,-0.001,12.821,-0.007,12.817,0.028951,0.033,-0.018,1.75,0,0,50,0,12.821,,0.451,0.775,0,7.04,2.89,12.821
107952,10.163,1.67E-05,0.399,27-Dec-19,14:45:55,1.744,0.002,1.742,0.001,12.824,0.013,12.791,0.029235,0.033,-0.018,1.75,0,0,50,0,12.824,,0.367,0.402,0,8.115,7.672,12.824
108056,10.163,1.63E-05,0.399,27-Dec-19,14:45:57,1.746,0.001,1.745,0,12.843,0.006,12.813,0.029171,0.033,-0.018,1.75,0,0,50,0,12.843,,0.449,0.473,0,7.078,6.771,12.843
108160,10.163,1.63E-05,0.4,27-Dec-19,14:45:59,1.75,-0.001,1.751,-0.001,12.878,-0.007,12.847,0.029182,0.033,-0.018,1.75,0,0,50,0,12.878,,0.43,0.458,0,7.339,6.984,12.878
108264,10.163,1.59E-05,0.4,27-Dec-19,14:46:01,1.753,0.003,1.751,0.002,12.907,0.02,12.851,0.02918,0.033,-0.018,1.75,0,0,50,0,12.907,,0.448,0.466,0,7.127,6.894,12.907
108368,10.163,1.59E-05,0.399,27-Dec-19,14:46:03,1.755,-0.001,1.756,-0.001,12.906,-0.009,12.884,0.028773,0.033,-0.018,1.75,0,0,50,0,12.906,,0.35,0.741,0.785,8.391,3.343,2.775
108472,10.163,1.55E-05,0.398,27-Dec-19,14:46:05,1.747,0.002,1.744,0.001,12.815,0.018,12.805,0.029012,0.033,-0.018,1.75,0,0,50,0,12.815,,0.45,0.473,0,7.048,6.757,12.815
108576,10.163,1.55E-05,0.399,27-Dec-19,14:46:08,1.754,0.002,1.752,0.001,12.884,0.015,12.865,0.029156,0.033,-0.018,1.75,0,0,50,0,12.884,,0.474,0,0,6.774,12.884,12.884
108680,10.163,1.51E-05,0.399,27-Dec-19,14:46:10,1.749,0,1.749,0,12.863,0.002,12.837,0.029125,0.033,-0.018,1.75,0,0,50,0,12.863,,0.288,0.459,0,9.163,6.955,12.863
108784,10.163,1.51E-05,0.4,27-Dec-19,14:46:12,1.751,0.003,1.748,0.002,12.885,0.022,12.83,0.029203,0.033,-0.018,1.75,0,0,50,0,12.885,,0.436,0.463,0,7.268,6.918,12.885
108888,10.163,1.46E-05,0.4,27-Dec-19,14:46:14,1.75,-0.001,1.751,-0.001,12.879,-0.008,12.845,0.028991,0.033,-0.018,1.75,0,0,50,0,12.879,,0.746,0.766,0,3.27,3.011,12.879
108992,10.169,1.41E-05,0.4,27-Dec-19,14:46:16,1.744,0,1.744,0,12.859,0.002,12.819,0.029191,0.033,-0.018,1.75,0,0,50,0,12.859,,0.4,0.45,0,7.715,7.077,12.859
109096,10.172,1.42E-05,0.4,27-Dec-19,14:46:18,1.749,0.002,1.747,0.001,12.888,0.013,12.844,0.029104,0.033,-0.018,1.75,0,0,50,0,12.888,,0.447,0.46,0.487,7.131,6.959,6.617
109200,10.173,1.42E-05,0.4,27-Dec-19,14:46:20,1.747,0,1.747,0,12.886,0.002,12.844,0.029725,0.033,-0.018,1.75,0,0,50,0,12.886,,0.423,0.44,0.474,7.431,7.213,6.779
109252,10.177,1.43E-05,0.401,27-Dec-19,14:46:21,1.746,-0.002,1.748,-0.001,12.881,-0.017,12.832,0.029424,0.033,-0.018,1.75,0,0,50,0,12.881,,0.436,0.47,0.784,7.268,6.824,2.778
109304,10.179,1.4E-05,0.401,27-Dec-19,14:46:22,1.751,0.002,1.749,0.001,12.921,0.012,12.858,0.029433,0.033,-0.018,1.75,0,0,50,0,12.921,,0.459,0.476,0,6.993,6.774,12.921
109408,10.187,1.36E-05,0.401,27-Dec-19,14:46:24,1.745,-0.001,1.746,-0.001,12.886,-0.008,12.83,0.029171,0.033,-0.018,1.75,0,0,50,0,12.886,,0.434,0.752,0.78,7.29,3.194,2.841
109434,10.194,1.22E-05,0.401,27-Dec-19,14:46:25,1.747,0.001,1.746,0.001,12.917,0.008,12.844,0.029528,0.033,-0.018,1.75,0,0,50,0,12.917,,0.33,0.467,0,8.655,6.886,12.917
109512,10.194,1.23E-05,0.401,27-Dec-19,14:46:27,1.743,0.004,1.739,0.002,12.866,0.028,12.788,0.02947,0.033,-0.018,1.75,0,0,50,0,12.866,,0,0,0,12.866,12.866,12.866
109616,10.194,1.25E-05,0.401,27-Dec-19,14:46:29,1.746,0.002,1.744,0.001,12.906,0.018,12.827,0.029423,0.033,-0.018,1.75,0,0,50,0,12.906,,0.668,0,0,4.283,12.906,12.906
109720,10.196,1.26E-05,0.401,27-Dec-19,14:46:31,1.745,-0.004,1.748,-0.002,12.898,-0.027,12.835,0.029322,0.033,-0.018,1.75,0,0,50,0,12.898,,0.364,0.434,0,8.203,7.299,12.898
109824,10.204,1.21E-05,0.402,27-Dec-19,14:46:33,1.741,0.004,1.736,0.003,12.878,0.033,12.771,0.029217,0.033,-0.018,1.75,0,0,50,0,12.878,,0.403,0.461,0,7.686,6.936,12.878
109928,10.204,1.25E-05,0.401,27-Dec-19,14:46:35,1.749,-0.002,1.751,-0.001,12.935,-0.012,12.872,0.029283,0.033,-0.018,1.75,0,0,50,0,12.935,,0.338,0.754,0.794,8.567,3.179,2.668
110032,10.204,1.26E-05,0.402,27-Dec-19,14:46:37,1.745,0.001,1.745,0,12.909,0.004,12.836,0.029491,0.033,-0.018,1.75,0,0,50,0,12.909,,0.38,0.41,0.46,7.999,7.612,6.969
110136,10.204,1.27E-05,0.402,27-Dec-19,14:46:39,1.753,0.002,1.75,0.001,12.966,0.017,12.884,0.029346,0.034,-0.018,1.75,0,0,50,0,12.966,,0.508,0.576,0,6.377,5.497,12.966
110240,10.204,1.27E-05,0.401,27-Dec-19,14:46:41,1.75,0.001,1.75,0,12.926,0.006,12.879,0.02929,0.034,-0.018,1.75,0,0,50,0,12.926,,0.402,0.434,0,7.736,7.316,12.926
110344,10.204,1.29E-05,0.401,27-Dec-19,14:46:43,1.752,0.005,1.747,0.003,12.926,0.035,12.862,0.029258,0.034,-0.018,1.75,0,0,50,0,12.926,,0.458,0.487,0,7.004,6.632,12.926
110448,10.204,1.29E-05,0.401,27-Dec-19,14:46:46,1.751,-0.005,1.756,-0.003,12.918,-0.036,12.889,0.029037,0.033,-0.018,1.75,0,0,50,0,12.918,,0.267,0.274,0,9.472,9.376,12.918
110552,10.204,1.31E-05,0.401,27-Dec-19,14:46:48,1.747,0.002,1.745,0.001,12.893,0.015,12.845,0.02924,0.033,-0.018,1.75,0,0,50,0,12.893,,0.45,0.478,0,7.088,6.727,12.893
110656,10.204,1.3E-05,0.401,27-Dec-19,14:46:50,1.748,0.002,1.746,0.001,12.904,0.011,12.852,0.029311,0.033,-0.018,1.75,0,0,50,0,12.904,,0.423,0.491,0,7.451,6.566,12.904
110760,10.204,1.31E-05,0.401,27-Dec-19,14:46:52,1.748,-0.004,1.752,-0.002,12.92,-0.032,12.866,0.029475,0.034,-0.018,1.75,0,0,50,0,12.92,,0.322,0.349,0.77,8.762,8.41,2.977
110812,10.206,1.31E-05,0.402,27-Dec-19,14:46:53,1.751,0,1.751,0,12.961,0.001,12.889,0.029543,0.034,-0.019,1.75,0,0,50,0,12.961,,0.43,0.459,0,7.385,7.005,12.961
110864,10.209,1.32E-05,0.402,27-Dec-19,14:46:54,1.743,0.001,1.742,0,12.904,0.004,12.827,0.029435,0.034,-0.018,1.75,0,0,50,0,12.904,,0.287,0,0,9.207,12.904,12.904
110968,10.216,1.33E-05,0.402,27-Dec-19,14:46:56,1.752,-0.002,1.754,-0.001,12.983,-0.014,12.9,0.02939,0.034,-0.018,1.75,0,0,50,0,12.983,,0.323,0.358,0,8.783,8.341,12.983
111072,10.216,1.35E-05,0.402,27-Dec-19,14:46:58,1.752,0.003,1.748,0.002,12.972,0.023,12.873,0.029444,0.034,-0.018,1.75,0,0,50,0,12.972,,0.479,0.657,0,6.76,4.455,12.972
111098,10.219,1.34E-05,0.402,27-Dec-19,14:46:59,1.746,0.003,1.743,0.002,12.939,0.02,12.844,0.029563,0.033,-0.018,1.75,0,0,50,0,12.939,,0.328,0.37,0,8.696,8.149,12.939
111176,10.219,1.34E-05,0.402,27-Dec-19,14:47:00,1.747,0.004,1.743,0.002,12.923,0.028,12.842,0.029572,0.034,-0.018,1.75,0,0,50,0,12.923,,0.414,0.477,0,7.567,6.753,12.923
111280,10.219,1.35E-05,0.402,27-Dec-19,14:47:02,1.746,-0.002,1.748,-0.001,12.94,-0.014,12.867,0.029737,0.034,-0.018,1.75,0,0,50,0,12.94,,0.415,0.446,0.772,7.565,7.166,2.946
111384,10.239,1.55E-05,0.403,27-Dec-19,14:47:05,1.747,0.003,1.744,0.002,12.975,0.023,12.85,0.029463,0.034,-0.018,1.75,0,0,50,0,12.975,,0.448,0.489,0,7.164,6.625,12.975
111384,10.239,1.57E-05,0.403,27-Dec-19,14:47:05,1.747,0.003,1.744,0.002,12.975,0.023,12.85,0.029463,0.034,-0.018,1.75,0,0,50,0,12.975,,0.448,0.489,0,7.164,6.625,12.975
111488,10.245,1.68E-05,0.403,27-Dec-19,14:47:07,1.747,-0.001,1.748,-0.001,12.983,-0.008,12.873,0.029738,0.034,-0.018,1.75,0,0,50,0,12.983,,0.706,0.721,0.752,3.815,3.617,3.221
111592,10.248,1.88E-05,0.403,27-Dec-19,14:47:09,1.741,-0.003,1.743,-0.001,12.909,-0.019,12.846,0.029144,0.034,-0.018,1.75,0,0,50,0,12.909,,0.41,0.447,0,7.615,7.139,12.909
111696,10.248,1.9E-05,0.403,27-Dec-19,14:47:11,1.752,0.004,1.748,0.002,12.998,0.028,12.904,0.029061,0.034,-0.018,1.75,0,0,50,0,12.998,,0.44,0.462,0,7.281,6.996,12.998
111800,10.248,1.96E-05,0.403,27-Dec-19,14:47:13,1.748,-0.003,1.751,-0.002,12.968,-0.022,12.914,0.029771,0.034,-0.018,1.75,0,0,50,0,12.968,,0.401,0.428,0.483,7.771,7.417,6.709
111904,10.248,1.96E-05,0.402,27-Dec-19,14:47:15,1.742,0.003,1.739,0.002,12.906,0.024,12.842,0.02931,0.033,-0.018,1.75,0,0,50,0,12.906,,0.431,0.465,0,7.339,6.906,12.906
112008,10.248,1.96E-05,0.402,27-Dec-19,14:47:17,1.752,0.002,1.75,0.001,12.972,0.016,12.939,0.029297,0.033,-0.018,1.75,0,0,50,0,12.972,,0.466,0,0,6.925,12.972,12.972
112112,10.248,1.95E-05,0.402,27-Dec-19,14:47:19,1.754,0.003,1.751,0.002,12.983,0.02,12.948,0.029374,0.034,-0.018,1.75,0,0,50,0,12.983,,0.361,0.385,0,8.292,7.979,12.983
112216,10.248,1.98E-05,0.403,27-Dec-19,14:47:22,1.75,0.002,1.749,0.001,12.991,0.013,12.928,0.029651,0.034,-0.018,1.75,0,0,50,0,12.991,,0.404,0,0,7.742,12.991,12.991
112320,10.248,1.96E-05,0.403,27-Dec-19,14:47:24,1.753,-0.003,1.756,-0.002,13.015,-0.024,12.96,0.029293,0.034,-0.018,1.75,0,0,50,0,13.015,,0.282,0.481,0.793,9.346,6.76,2.699
112424,10.248,1.98E-05,0.403,27-Dec-19,14:47:26,1.748,0.004,1.744,0.002,12.978,0.027,12.896,0.029381,0.033,-0.018,1.75,0,0,50,0,12.978,,0.423,0,0,7.483,12.978,12.978
112528,10.248,1.96E-05,0.402,27-Dec-19,14:47:28,1.753,0.002,1.751,0.001,12.987,0.012,12.947,0.029498,0.034,-0.018,1.75,0,0,50,0,12.987,,0.364,0.388,0,8.265,7.952,12.987
112632,10.248,1.97E-05,0.403,27-Dec-19,14:47:30,1.75,0.002,1.748,0.001,12.997,0.014,12.927,0.029729,0.034,-0.018,1.75,0,0,50,0,12.997,,0.402,0.42,0.457,7.778,7.539,7.062
112710,10.259,2.11E-05,0.404,27-Dec-19,14:47:32,1.752,0.002,1.75,0.001,13.038,0.015,12.947,0.030021,0.034,-0.018,1.75,0,0,50,0,13.038,,0.421,0.455,0,7.549,7.101,13.038
112736,10.266,2.34E-05,0.404,27-Dec-19,14:47:32,1.746,0.002,1.745,0.001,13.006,0.012,12.913,0.029758,0.033,-0.018,1.75,0,0,50,0,13.006,,0.369,0.385,0,8.213,7.993,13.006
112762,10.281,2.3E-05,0.405,27-Dec-19,14:47:33,1.746,0,1.746,0,13.024,-0.001,12.936,0.029931,0.033,-0.018,1.75,0,0,50,0,13.024,,0.287,0.455,0,9.284,7.092,13.024
112840,10.281,2.35E-05,0.404,27-Dec-19,14:47:34,1.759,0.002,1.757,0.001,13.109,0.015,13.021,0.029606,0.034,-0.018,1.75,0,0,50,0,13.109,,0.617,0.677,0,5.024,4.238,13.109
112944,10.281,2.38E-05,0.404,27-Dec-19,14:47:36,1.747,0.003,1.745,0.001,13.006,0.019,12.933,0.029412,0.033,-0.018,1.75,0,0,50,0,13.006,,0.324,0,0,8.794,13.006,13.006
113048,10.281,2.43E-05,0.403,27-Dec-19,14:47:38,1.751,-0.002,1.753,-0.001,13.016,-0.014,12.982,0.029754,0.034,-0.018,1.75,0,0,50,0,13.016,,0.433,0.743,0.783,7.376,3.341,2.822
113152,10.281,2.43E-05,0.403,27-Dec-19,14:47:41,1.751,0,1.752,0,13.008,-0.003,12.98,0.029575,0.034,-0.018,1.75,0,0,50,0,13.008,,0.479,0.495,0.77,6.778,6.568,2.993
113256,10.281,2.47E-05,0.403,27-Dec-19,14:47:43,1.75,0,1.749,0,12.994,0.004,12.964,0.029498,0.033,-0.018,1.75,0,0,50,0,12.994,,0.414,0.44,0.492,7.613,7.278,6.607
113360,10.281,2.44E-05,0.403,27-Dec-19,14:47:45,1.749,0.001,1.748,0.001,13,0.007,12.959,0.029515,0.033,-0.018,1.75,0,0,50,0,13,,0.463,0.477,0,6.979,6.8,13
113464,10.281,2.46E-05,0.403,27-Dec-19,14:47:47,1.752,0.003,1.749,0.002,13.005,0.021,12.991,0.02925,0.034,-0.018,1.75,0,0,50,0,13.005,,0.478,0,0,6.793,13.005,13.005
113568,10.281,2.43E-05,0.403,27-Dec-19,14:47:49,1.748,0.001,1.747,0.001,12.985,0.008,12.976,0.029619,0.034,-0.018,1.75,0,0,50,0,12.985,,0.476,0.547,0,6.8,5.886,12.985
113672,10.281,2.4E-05,0.403,27-Dec-19,14:47:51,1.746,0,1.746,0,12.983,0.002,12.969,0.02966,0.034,-0.018,1.75,0,0,50,0,12.983,,0.302,0.7,0,9.065,3.891,12.983
113776,10.281,2.38E-05,0.404,27-Dec-19,14:47:53,1.747,0,1.747,0,13.023,-0.001,12.978,0.029793,0.034,-0.018,1.75,0,0,50,0,13.023,,0.429,0.757,0,7.434,3.159,13.023
113880,10.282,2.37E-05,0.405,27-Dec-19,14:47:55,1.747,0.001,1.746,0.001,13.037,0.008,12.978,0.029795,0.033,-0.018,1.75,0,0,50,0,13.037,,0.371,0.411,0,8.194,7.677,13.037
113984,10.282,2.34E-05,0.404,27-Dec-19,14:47:57,1.753,0.002,1.751,0.001,13.059,0.014,13.014,0.029576,0.033,-0.018,1.75,0,0,50,0,13.059,,0.481,0,0,6.777,13.059,13.059
114088,10.282,2.32E-05,0.404,27-Dec-19,14:48:00,1.751,-0.003,1.754,-0.002,13.039,-0.023,13.021,0.029785,0.034,-0.018,1.75,0,0,50,0,13.039,,0.474,0.519,0,6.859,6.277,13.039
114192,10.282,2.29E-05,0.404,27-Dec-19,14:48:02,1.752,0.004,1.748,0.002,13.035,0.031,12.992,0.029442,0.034,-0.018,1.75,0,0,50,0,13.035,,0.291,0,0,9.246,13.035,13.035
114296,10.282,2.26E-05,0.404,27-Dec-19,14:48:04,1.749,0.002,1.746,0.001,13.026,0.018,12.982,0.029525,0.034,-0.018,1.75,0,0,50,0,13.026,,0.304,0.353,0,9.065,8.432,13.026
114400,10.282,2.23E-05,0.404,27-Dec-19,14:48:06,1.75,0,1.75,0,13.027,0.002,13.008,0.029176,0.034,-0.018,1.75,0,0,50,0,13.027,,0.352,0.383,0,8.447,8.038,13.027
114504,10.282,2.19E-05,0.403,27-Dec-19,14:48:08,1.746,0.001,1.745,0,12.98,0.006,12.976,0.029667,0.034,-0.018,1.75,0,0,50,0,12.98,,0,0,0,12.98,12.98,12.98
114608,10.282,2.17E-05,0.403,27-Dec-19,14:48:10,1.749,0.001,1.748,0,12.998,0.005,12.996,0.029796,0.034,-0.018,1.75,0,0,50,0,12.998,,0.424,0.461,0,7.493,7,12.998
114712,10.282,2.12E-05,0.404,27-Dec-19,14:48:12,1.748,0.002,1.745,0.001,13.024,0.016,12.977,0.030125,0.033,-0.018,1.75,0,0,50,0,13.024,,0.454,0.468,0,7.107,6.926,13.024
114816,10.282,2.1E-05,0.404,27-Dec-19,14:48:14,1.746,0.001,1.745,0.001,13.013,0.009,12.974,0.0297,0.034,-0.018,1.75,0,0,50,0,13.013,,0.448,0.479,0,7.18,6.781,13.013
114920,10.282,2.05E-05,0.404,27-Dec-19,14:48:16,1.753,0.004,1.75,0.002,13.044,0.028,13.008,0.029578,0.034,-0.018,1.75,0,0,50,0,13.044,,0.451,0.463,0.486,7.155,7.006,6.707
115024,10.282,2.03E-05,0.404,27-Dec-19,14:48:19,1.75,-0.001,1.751,-0.001,13.014,-0.009,13.007,0.029566,0.033,-0.019,1.75,0,0,50,0,13.014,,0.455,0.77,0,7.092,2.999,13.014
115128,10.282,1.98E-05,0.404,27-Dec-19,14:48:21,1.745,0,1.745,0,12.999,0.001,12.975,0.029554,0.033,-0.019,1.75,0,0,50,0,12.999,,0.427,0,0,7.445,12.999,12.999
115232,10.282,1.96E-05,0.404,27-Dec-19,14:48:23,1.745,0.003,1.742,0.001,13.003,0.019,12.952,0.029509,0.033,-0.019,1.75,0,0,50,0,13.003,,0.373,0.417,0,8.149,7.58,13.003
115336,10.282,1.9E-05,0.404,27-Dec-19,14:48:25,1.749,0.002,1.747,0.001,13.034,0.017,12.988,0.029725,0.033,-0.019,1.75,0,0,50,0,13.034,,0.303,0,0,9.082,13.034,13.034
115440,10.282,1.9E-05,0.404,27-Dec-19,14:48:27,1.749,0.001,1.748,0.001,13.031,0.01,12.994,0.029824,0.033,-0.019,1.75,0,0,50,0,13.031,,0.442,0.476,0,7.272,6.832,13.031
115544,10.282,1.83E-05,0.404,27-Dec-19,14:48:29,1.748,0.003,1.745,0.002,13.027,0.022,12.977,0.029785,0.033,-0.019,1.75,0,0,50,0,13.027,,0.453,0,0,7.12,13.027,13.027
115648,10.282,1.83E-05,0.404,27-Dec-19,14:48:31,1.753,0.003,1.75,0.002,13.053,0.021,13.01,0.029586,0.033,-0.018,1.75,0,0,50,0,13.053,,0.39,0.419,0.478,7.962,7.579,6.819
115752,10.282,1.77E-05,0.404,27-Dec-19,14:48:33,1.745,0.002,1.743,0.001,13.005,0.014,12.961,0.029399,0.033,-0.019,1.75,0,0,50,0,13.005,,0.368,0.392,0.464,8.222,7.911,6.971
115856,10.282,1.76E-05,0.404,27-Dec-19,14:48:36,1.752,0.001,1.75,0.001,13.052,0.01,13.014,0.029843,0.033,-0.019,1.75,0,0,50,0,13.052,,0.372,0,0,8.197,13.052,13.052
115960,10.284,1.7E-05,0.404,27-Dec-19,14:48:38,1.749,0.003,1.747,0.001,13.038,0.019,12.985,0.029621,0.033,-0.019,1.75,0,0,50,0,13.038,,0.422,0.449,0,7.538,7.184,13.038
116064,10.285,1.7E-05,0.405,27-Dec-19,14:48:40,1.752,0.005,1.747,0.003,13.072,0.036,12.99,0.029844,0.033,-0.019,1.75,0,0,50,0,13.072,,0.486,0.68,0,6.716,4.189,13.072
116168,10.285,1.64E-05,0.405,27-Dec-19,14:48:42,1.751,0,1.751,0,13.063,0,13.019,0.029881,0.033,-0.019,1.75,0,0,50,0,13.063,,0.662,0.69,0,4.413,4.047,13.063
116272,10.286,1.65E-05,0.405,27-Dec-19,14:48:44,1.746,0.002,1.745,0.001,13.034,0.013,12.971,0.029886,0.033,-0.019,1.75,0,0,50,0,13.034,,0,0,0,13.034,13.034,13.034
116376,10.286,1.61E-05,0.405,27-Dec-19,14:48:46,1.752,0.002,1.749,0.001,13.073,0.018,13.02,0.02977,0.033,-0.019,1.75,0,0,50,0,13.073,,0.454,0.476,0,7.14,6.846,13.073
116480,10.295,1.65E-05,0.405,27-Dec-19,14:48:48,1.749,0.002,1.747,0.001,13.064,0.015,13.03,0.029837,0.033,-0.019,1.75,0,0,50,0,13.064,,0.334,0.417,0,8.696,7.616,13.064
116480,10.295,1.61E-05,0.405,27-Dec-19,14:48:48,1.749,0.002,1.747,0.001,13.064,0.015,13.03,0.029837,0.033,-0.019,1.75,0,0,50,0,13.064,,0.334,0.417,0,8.696,7.616,13.064
116558,10.308,1.36E-05,0.406,27-Dec-19,14:48:50,1.758,0.002,1.756,0.001,13.149,0.014,13.097,0.029787,0.033,-0.019,1.75,0,0,50,0,13.149,,0.472,0,0,6.945,13.149,13.149
116584,10.308,1.32E-05,0.406,27-Dec-19,14:48:50,1.752,0.002,1.75,0.001,13.108,0.013,13.057,0.02982,0.034,-0.019,1.75,0,0,50,0,13.108,,0.431,0.461,0,7.453,7.061,13.108
116688,10.315,1.26E-05,0.406,27-Dec-19,14:48:52,1.747,0.002,1.745,0.001,13.064,0.016,13.017,0.029549,0.033,-0.019,1.75,0,0,50,0,13.064,,0.464,0,0,7.004,13.064,13.064
116792,10.315,1.29E-05,0.405,27-Dec-19,14:48:55,1.742,-0.002,1.744,-0.001,13.011,-0.018,12.994,0.029593,0.033,-0.019,1.75,0,0,50,0,13.011,,0.453,0.724,0.757,7.122,3.595,3.165
116896,10.315,1.27E-05,0.405,27-Dec-19,14:48:57,1.747,0.003,1.745,0.002,13.034,0.021,13.015,0.029704,0.033,-0.019,1.75,0,0,50,0,13.034,,0.667,0,0,4.347,13.034,13.034
117000,10.315,1.29E-05,0.405,27-Dec-19,14:48:59,1.752,-0.002,1.753,-0.001,13.067,-0.012,13.066,0.029875,0.033,-0.019,1.75,0,0,50,0,13.067,,0.358,0.376,0,8.389,8.153,13.067
117104,10.315,1.26E-05,0.405,27-Dec-19,14:49:01,1.747,0.002,1.744,0.001,13.05,0.019,13.015,0.029989,0.033,-0.018,1.75,0,0,50,0,13.05,,0.455,0.47,0,7.112,6.917,13.05
117208,10.315,1.28E-05,0.405,27-Dec-19,14:49:03,1.747,-0.004,1.75,-0.002,13.038,-0.026,13.032,0.029972,0.033,-0.019,1.75,0,0,50,0,13.038,,0.441,0.759,0,7.283,3.14,13.038
117312,10.315,1.26E-05,0.405,27-Dec-19,14:49:05,1.749,0.003,1.746,0.001,13.061,0.019,13.029,0.029766,0.033,-0.019,1.75,0,0,50,0,13.061,,0.456,0,0,7.107,13.061,13.061
117416,10.315,1.27E-05,0.406,27-Dec-19,14:49:07,1.749,0.005,1.745,0.003,13.08,0.036,13.017,0.02975,0.033,-0.018,1.75,0,0,50,0,13.08,,0.637,0.663,0,4.743,4.414,13.08
117520,10.315,1.25E-05,0.405,27-Dec-19,14:49:09,1.753,0.005,1.748,0.003,13.096,0.037,13.041,0.029679,0.034,-0.018,1.75,0,0,50,0,13.096,,0.439,0.475,0,7.345,6.881,13.096
117624,10.315,1.26E-05,0.405,27-Dec-19,14:49:11,1.749,0.005,1.744,0.003,13.067,0.041,13.008,0.029495,0.033,-0.018,1.75,0,0,50,0,13.067,,0.468,0.487,0,6.949,6.701,13.067
117728,10.315,1.24E-05,0.405,27-Dec-19,14:49:14,1.752,0,1.752,0,13.064,0,13.07,0.029631,0.034,-0.019,1.75,0,0,50,0,13.064,,0.324,0.355,0,8.83,8.428,13.064
117832,10.315,1.25E-05,0.404,27-Dec-19,14:49:16,1.748,0.001,1.747,0.001,13.024,0.007,13.033,0.029814,0.034,-0.018,1.75,0,0,50,0,13.024,,0.282,0.291,0,9.347,9.24,13.024
117936,10.315,1.23E-05,0.405,27-Dec-19,14:49:18,1.753,0.006,1.747,0.003,13.071,0.041,13.036,0.029542,0.033,-0.018,1.75,0,0,50,0,13.071,,0.285,0,0,9.342,13.071,13.071
118040,10.315,1.23E-05,0.405,27-Dec-19,14:49:20,1.753,0,1.753,0,13.095,0.002,13.075,0.029739,0.033,-0.018,1.75,0,0,50,0,13.095,,0.283,0.292,0,9.394,9.278,13.095
118144,10.315,1.21E-05,0.405,27-Dec-19,14:49:22,1.752,0.005,1.747,0.003,13.092,0.037,13.036,0.029349,0.033,-0.018,1.75,0,0,50,0,13.092,,0.452,0.47,0,7.178,6.935,13.092
118248,10.315,1.21E-05,0.405,27-Dec-19,14:49:24,1.755,0,1.755,0,13.103,0.002,13.09,0.02966,0.033,-0.019,1.75,0,0,50,0,13.103,,0.489,0.631,0.7,6.697,4.831,3.933
118352,10.315,1.19E-05,0.405,27-Dec-19,14:49:26,1.748,0.004,1.744,0.002,13.059,0.03,13.011,0.0299,0.034,-0.018,1.75,0,0,50,0,13.059,,0.282,0.291,0,9.374,9.258,13.059
118456,10.317,1.14E-05,0.406,27-Dec-19,14:49:28,1.753,0.001,1.752,0.001,13.129,0.01,13.071,0.030008,0.034,-0.019,1.75,0,0,50,0,13.129,,0.635,0.691,0,4.786,4.055,13.129
118508,10.32,1.05E-05,0.406,27-Dec-19,14:49:29,1.751,0.001,1.75,0,13.114,0.005,13.056,0.029847,0.034,-0.018,1.75,0,0,50,0,13.114,,0.393,0.547,0,7.963,5.938,13.114
118560,10.32,1.05E-05,0.406,27-Dec-19,14:49:30,1.751,-0.002,1.753,-0.001,13.107,-0.012,13.067,0.029928,0.034,-0.019,1.75,0,0,50,0,13.107,,0.289,0.73,0.77,9.32,3.539,3.016
118638,10.338,1.06E-05,0.407,27-Dec-19,14:49:32,1.749,0.005,1.744,0.003,13.127,0.038,13.013,0.030415,0.034,-0.018,1.75,0,0,50,0,13.127,,0.487,0.644,0.675,6.728,4.669,4.268
118664,10.341,1.04E-05,0.407,27-Dec-19,14:49:33,1.743,0,1.742,0,13.082,0.003,12.997,0.030068,0.034,-0.018,1.75,0,0,50,0,13.082,,0.327,0,0,8.808,13.082,13.082
118768,10.341,1.06E-05,0.407,27-Dec-19,14:49:35,1.743,-0.005,1.748,-0.003,13.085,-0.037,13.004,0.029897,0.033,-0.019,1.75,0,0,50,0,13.085,,0.653,0.7,0.764,4.542,3.927,3.093
